Repository: Eurogriz/SynGAS

# SynGAS — модель синтез-газа из природного газа на Ni/MgAl₂O₄

**Статус (26.10.2026):** V2 + V3 + V4 реализованы и запущены.
Пять целевых продуктов, оба определения нормального м³, две площадки,
регулируемая конфигурация, Peng–Robinson + IAPWS-IF97, адиабатический
предреформер, CO₂-трим метанола, контуры синтеза готового продукта,
скрининг безопасности Ni(CO)₄/HAZOP/PSV, независимая проверка SciPy SLSQP,
инвентаризация Ni/MgAl₂O₄. **Aspen HYSYS не запускался** — его нет в среде;
пользователь подтвердил Python/DWSIM-эквивалент (вопрос 11). Пять контуров
проверки: 1–4 **пройдены**, контур 5 (валидация/фальсификация) **не пройден** —
пилотные данные найдены и сравнены, но нет кампании на расчётной точке
20–31 бар, коммерческого даташита Ni/MgAl₂O₄ и сертифицированного HAZOP.
Работа **не объявляется завершённой**.

## Быстрый запуск

```bash
python3 -m venv .venv
.venv/bin/pip install -r requirements.txt       # ядро — чистый stdlib; пакеты нужны для IF97/графиков/панели/SciPy
PYTHONPATH=. .venv/bin/python -m model.run_v2  # ~5 мин -> results_v2/ + docs/12..31
PYTHONPATH=. .venv/bin/python -m pytest -q     # 113 тестов (V5.1 18, V5.2 15, V5.3 25)
PYTHONPATH=. .venv/bin/python -m model.run     # V1 (метанол, ~10 с) -> results/
PYTHONPATH=. .venv/bin/python -m model.data_ingest --file data/my_campaign.csv
       # приём данных кампании по контракту data/pilot_schema.json + авто-перезапуск
       # подпроверок контура 5; --selftest прогоняет приёмник на открытом реестре
```

Если `iapws` не установлен, модель автоматически переходит на NIST Shomate +
Antoine и явно помечает это в `results_v2/summary_v2.json`.

## Живая панель управления (регулировка, вопросы 2/7)

```bash
PYTHONPATH=. .venv/bin/python -m web.app        # 0.0.0.0:5000, Arena live preview
```

В браузере: выбор продукта / нормального м³ / площадки / сырья / набора kᵢⱼ /
таблицы пара, ползунки S/C, CO₂/C, O₂/C, T, p, approach, срока службы и
содержания Ni, GHSV, плотности, цен газа/электроэнергии/CO₂/пара, а также поле
**произвольных точечных переопределений JSON** (PSA/WGS/MDEA/воздух/трим).
Вкладки: спецификация, утилиты, катализатор/Ni, оборудование, экономика,
сравнение/графики, JSON, **синтез**, **безопасность**, конвертор NH₃, качество
модели (V5.1), коридор активности (V5.2) и **ручной ввод данных (V5.3)** —
последняя отдаёт форму из 61 поля и умеет пересчитывать коридор по введённому.
Браузер обращается только к относительным `/api/*` — никаких `localhost`:
`/api/config`, `/api/run`, `/api/plots`, `/api/converter`, `/api/quality`,
`/api/ingest`, `/api/operator` (GET — поля+состояние, POST —
`validate`/`save`/`clear`/`template`/`recompute`).

CLI (без браузера):

```bash
PYTHONPATH=. .venv/bin/python -m model.control list
PYTHONPATH=. .venv/bin/python -m model.control show --product ft
PYTHONPATH=. .venv/bin/python -m model.control run --product methanol \
  --set economics.gas_USD_per_MMBtu=6 --set active.normal=15C
PYTHONPATH=. .venv/bin/python -m model.control compare
PYTHONPATH=. .venv/bin/python -m model.control sweep --product oxo
PYTHONPATH=. .venv/bin/python -m model.control verify
PYTHONPATH=. .venv/bin/python -m model.control set active.climate middle_east
```

## Что где (V2–V5)

| Путь | Содержание |
|---|---|
| `cases/config.json` | **единый источник истины**: продукты, нормальные условия, климаты, сырьё, утилиты, катализатор, предреформер, kᵢⱼ, синтез, безопасность, цены |
| `model/config.py` | загрузка, точечные переопределения (`"products.ft.knobs.O2C"`) |
| `model/products.py` | 5 вариантов, настройка, WGS/MDEA/PSA/метанатор/CO₂-трим, утилиты, экономика |
| `model/prereformer.py` | адиабатический предреформер для C₂₊ (500–800 K, бисекция) |
| `model/synthesis.py` | стехиометрические контуры синтеза → тоннажи метанола/FT/оксо/H₂/NH₃ |
| `model/safety_v2.py` | Ni(CO)₄ (log K = 7430/T − 21,90), HAZOP-узлы, скрининг PSV |
| `model/eos.py`, `model/steam.py` | Peng–Robinson (kᵢⱼ zero/base/high), IAPWS-IF97 + NIST-fallback |
| `model/equipment_v2.py` | 1-D профиль трубы, Ergun Δp (Па→бар), LMP-ползучесть, подбор числа труб по Δp |
| `model/catalyst_inventory.py` | объёмы, масса, срок службы, расход Ni, ZnO |
| `model/verify_v2.py` | пять контуров + независимый SciPy SLSQP с PR-фугитивностью |
| `model/scenarios.py`, `model/run_v2.py` | 15-кейсовая матрица, CSV/JSON/PNG, генерация отчётов |
| `model/control.py`, `web/app.py` | CLI и живая панель |
| `data/pilot_ni_mgal2o4.json` | 30 реальных пилотных записей из 7 открытых источников (без выдуманных чисел) |
| `data/commercial_mgal2o4.json` | честный реестр: даташиты порошков носителя найдены, даташит Ni/MgAl₂O₄‑катализатора — НЕТ |
| `model/pilot_data.py` | сравнение равновесной модели с кинетическими пилотными данными (фальсификация) |
| `model/kinetics_synthesis.py` | VBF/Graaf (метанол) и Temkin–Pyzhev/Dyson–Simon (NH₃), PFR |
| `model/hazop.py` | рабочая таблица IEC 61882 (110 строк), ЯВНО НЕ сертифицирована |

File: docs/04_catalyst_sintering.md
# G3. Катализатор и спекание

## 1. Базис: Ni/MgAl₂O₄

Источники: S17 (Catalysts 2019, 9, 801 — открыт полностью), S19 (PNNL-23207 — PDF),
S18 (J. Catal. 2014, 316, 11–23 — абстракт/введение), S41 (Sehested 2001 — абстракт),
S20 (EP1013603A1 — примеры), S21 (US3436358A — исторический патент).

| Свойство | Значение | Статус |
|---|---|---|
| Содержание Ni | 15 мас.% (лабораторный [S17]); патент: 10–60, предпочтительно 15–40 мас.% [S20] | [ЧАСТИЧНО] |
| Носитель | стехиометрическая шпинель MgAl₂O₄; возможен избыток MgO [S20: MgO·xAl₂O₃] | [ЧАСТИЧНО] |
| Промоторы | Zr, Y, W, La, Ce, лантанидный концентрат 0,01–10 (предп. 0,5–5) мас.% [S20]; K ухудшает дисперсность [ACS Eng. Au 2024] | [ЧАСТИЧНО] |
| S_BET | 86 м²/г (15Ni/MgAl₂O₄, [S17]); 107 м²/г (20Ni, [S19]); 180–192 м²/г у носителя по патентам | [ЧАСТИЧНО] |
| Объём/диаметр пор | 0,14 см³/г / 4,6 нм у носителя [ACS Eng. Au 2024]; 0,11 см³/г / 5,6 нм у 8Ni | [ЧАСТИЧНО] |
| Размер Ni | 6,6 нм (STEM/хемосорбция, [S17]); 4,6 нм после восстановления 600 °C [S19]; 7,7 нм [S18] | [ЧАСТИЧНО] |
| Форма / прочность | кольца/многоканальные — **не найдено в открытых спецификациях**; 600 кг/см² axial crush — только исторический US3436358A | [НЕ ПОДТВЕРЖДЕНО] |
| Приготовление | пропитка нитратом Ni [S20]; соосаждение алкоксидов Mg/Al → шпинель 550 °C/4 ч [S20] | [ЧАСТИЧНО] |
| Восстановление (TPR) | начало 400 °C, полнота 800 °C [S19]; 850 °C/16 ч для полного восстановления [S17]; патент активирует 500–850 °C в H₂ + 1 % пара [S20] | [ПОДТВЕРЖДЕНО] (2 источника) |
| Активность | порядок Pd>Ir>Pt∼Rh>Ru>Ni по TOF при 873 K [S18] — Ni **не самый активный** | [ЧАСТИЧНО] |
| Кокс/спекание | MgAl₂O₄ снижает коксование; 1–2 нм Rh/Ir стабильны при 1123 K в пару [S18] | [ЧАСТИЧНО] |
| Сера | <0,1 ppmv на входе, <10 ppbv с ультра-очисткой [S32] | [ЧАСТИЧНО] |
| Промышленный срок службы | **НЕ НАЙДЕН** (нет коммерческой спецификации) | [НЕ ПОДТВЕРЖДЕНО] |

## 2. Температуры Таммана и Хюттига (обязательный количественный блок)

T_пл из двух независимых открытых наборов: NIST-JANAF (S10, S11) и NASA TM-4513
(S12, через Cantera `nasa_condensed.yaml`). MgAl₂O₄ = 2408 K подтверждено S22 (2135 °C).

| Материал | T_пл, K | Хюттиг 0,3 T_пл, K (°C) | Тамман 0,5 T_пл, K (°C) | T_стенки 1178 K / T_стенки / Тамман | Пик 1223 K / Тамман | Допуск |
|---|---|---|---|---|---|---|
| **Ni (активная фаза)** | 1728 | 518 (245 °C) | **864 (591 °C)** | **1,36** | **1,42** | **выше Таммана** — спекание неизбежно, вопрос только в скорости |
| NiO | **не найдено** | — | — | — | — | [НЕ ПОДТВЕРЖДЕНО] — на окислительных стадиях консервативно принимаем предел Ni |
| γ/α-Al₂O₃ | 2327 | 698 (425 °C) | 1164 (890 °C) | 1,01 | 1,05 | выше Таммана при рабочих T |
| **MgAl₂O₄ (носитель)** | 2408 | 722 (449 °C) | **1204 (931 °C)** | **0,979** | 1,016 | нормально **ниже** Таммана (запас 26 K), пик **выше** на 19 K |
| ZrO₂ (β) | 2950 | 885 | 1475 | 0,80 | 0,83 | [ЧАСТИЧНО] один источник |

**Интерпретация.** Для Ni рабочая температура в 1,36–1,42 раза выше Таммана:
миграция/коалесценция частиц и оствальдовское созревание идут интенсивно, ускоряются
паром. Носитель MgAl₂O₄ находится вблизи своего Таммана; пиковая температура 950 °C
переходит границу. α-Al₂O₃ переходит Tamman даже в нормальном режиме — но у него нет
последовательности γ→δ→θ→α. γ-Al₂O₃ **отвергнут**: θ→α при 1050–1200 °C [S24,S25] и
потеря 200→25 м²/г после 1100 °C [S26] (>85 % поверхности), стабилизаторы (La, Ba, Si)
в открытых источниках количественно при 850 °C не подтверждены.

**NiAl₂O₄.** PNNL [S19] и Catalysts [S17] показывают, что Ni прочно связан в шпинельной
фазе: восстановление завершается только при 800–850 °C. Следствие: доля Ni, недоступная
для реакции, при стандартном восстановлении 600 °C может быть существенной; активация
должна вестись при ≥800 °C, а при пусках/остановах возможна повторная шпинелизация —
риск R-06.

## 3. Количественная модель деградации (две модели, обе не валидированы)

Эмпирические якоря (открытые источники):
- **A** [S18, quoting Sehested]: 7,6 мас.% Ni/MgAl₂O₄, 773 K, 30 бар, пар:H₂ = 10:1 →
  7,7 → **27,0 нм за 700 ч**.
- **B** [S19]: 20 мас.% Ni/MgAl₂O₄, 1073 K, N₂, 1 ч → <2 → **6,8 нм** (консервативно d₀ = 2 нм).
- **C** [S19]: 20 мас.% Ni/Al₂O₃, 773 K, 20 ч → **10,5 → 16 нм**.

### Модель 1 — неограниченный степенной закон
dⁿ(t) = d₀ⁿ + k(T)·t, n = 4 [ЧАСТИЧНО], k(T) = k_ref·exp[−Ea/R(1/T−1/T_ref)].
Ea, полученная из **двух разных катализаторов/атмосфер** = **23,8 кДж/моль** —
[ДОПУЩЕНИЕ], физически занижена. При T_стенки = 1178 K и 26 280 ч:
d_EOR = 91,7 нм, **A_EOR = 0,072** (потеря 92,8 % активной поверхности),
требуемый запас катализатора ≈ **13,9×**.

### Модель 2 — GPLE с асимптотой (качественно по S41: «большинство спекания за первые
200 ч, размер выходит на предел»)
d(t) = d_lim − (d_lim − d₀)·exp[−k(T) t]; d_lim = 30 нм, Ea = 100 кДж/моль — оба
[ДОПУЩЕНИЕ]. При T_стенки = 1178 K: d_EOR = 30 нм, **A_EOR = 0,22** (потеря 78 %),
запас ≈ **4,5×**.

**Расхождение моделей в 3,06 раза.** Чувствительность: n = 2…13 даёт A_EOR 0,004…0,543;
Ea ×0,5…1,5 даёт 0,084…0,063; T_стенки ±50 K — см. `results/sintering.json`.

### Критерий допуска (6.2г)

- Ni/MgAl₂O₄: рабочая T стенки/Тамман = 0,979 (допустимо с малым запасом), пик = 1,016
  (кратковременно допустимо). Ожидаемая потеря активной поверхности 78–93 % за 3 года.
  Необходимы: стабилизаторы (Zr/La/Ce по S20), запас катализатора 4,5–13,9×,
  ограничение пика ≤ 930 °C, контроль профиля T.
- Ni/α-Al₂O₃: T/Tamman = 1,01/1,05; потеря поверхности количественно не подтверждена —
  статус [ЧАСТИЧНО], **не выбран**.
- Ni/γ-Al₂O₃, Ca-алюминат, ZrO₂, CeO₂–ZrO₂, перовскиты, биметаллы, монолиты:
  количественного анализа спекания/фазовых переходов при 850–950 °C в парах воды
  в открытых источниках нет → [НЕ ПОДТВЕРЖДЕНО] → **не могут быть выбраны**.

## 4. Матрица выбора (веса объявлены ДО расчёта)

Веса: активность 0,12; спекание 0,18; кокс 0,14; пар 0,12; сера 0,08; прочность 0,08;
восстановимость 0,08; стоимость 0,10; TRL 0,10. Шкала 1–5.

| Вариант | Балл | Статус |
|---|---|---|
| **Ni/MgAl₂O₄ (базис)** | **3,62** | [ПОДТВЕРЖДЕНО] — выбран как базис |
| Ni/Ca-алюминат | 3,30 | [НЕ ПОДТВЕРЖДЕНО] — балл выше α-Al₂O₃, но T_пл и данные старения absent |
| Ni/α-Al₂O₃ | 3,26 | [ЧАСТИЧНО] |
| Rh/Ir на MgAl₂O₄ | 3,14 | [ЧАСТИЧНО] — 1–2 нм стабильны при 1123 K в пару, стоимость не оценена |
| Ni/γ-Al₂O₃ | 2,42 | [НЕ ПОДТВЕРЖДЕНО] ОТВЕРГНУТ |

Полная матрица: `results/catalyst_matrix.csv`. Балл **не** является решением без
количественного блока спекания (правило 6.2г).

## 5. Вывод G3

Выбор Ni/MgAl₂O₄ как базиса **обоснован**, но **срок службы 3 года, запас катализатора
и допустимая температура管壁 НЕ ВАЛИДИРОВАНЫ**: две модели расходятся в 3 раза, а
ни одна не построена по данным старения при 850–950 °C в паре при 25 бар.
Блокер B-02. Требуются: (1) коммерческая спецификация катализатора, (2) данные
старения (d_Ni, S_BET, дисперсность) при 850/900/950 °C, 20–30 бар, H₂O/H₂, ≥1000 ч,
(3) полный текст Sehested 2001/2004 для параметров GPLE.
